Repository: MourigalLab/PointChargeCEF

# PointChargeCEF
A python3 program to analyze crystal field excitations using effective point charges
Created by Zhiling Dun (dunzhiling@gmail.com)

PointChargeCEF calculates crystal electric field (CEF) excitations of rare earth systems and performs fits to experimental inelastic neutron scattering spectrum using adjustable effective point-charges. 

This program was originally developed to analyze the crystal field excitations and single-ion magnetism of the [tripod kagome magnets](https://journals.aps.org/prl/abstract/10.1103/PhysRevLett.116.157201), $\mathrm{R_3Mg_2Sb_3O_{14}}$ ($R =$ rare earth elements), where the determination of CEF parameters using conventional Stevens Operators approach is  challenging.

This repository contains all of the code and data that is used for our manuscirpt at [arXiv:2004.10957]( https://arxiv.org/abs/2004.10957).

## Mathematics & Logic of Program
1. The CEF Hamiltonian takes the form: 
    $\mathcal{H}_{\mathrm{CEF}} = \sum_{n,m} \left[ A^{m}_{n}  \theta_n \right] O^m_n= \sum_{n,m}B^{m}_{n} O^m_n,$
    
2. The point charge calculation is performed using existing software package [SIMPRE](https://pubmed.ncbi.nlm.nih.gov/24000391/), which calcualtes CEF paramers using  
$B^{m}_{n} = -\sum_{i} C^{m}_{n}\theta_n \langle r^n \rangle \gamma^{nm}_i q_i$

3. We take number for $B^{m}_{n}$ from the output file simpre.out and calcualte the eigenstates ($E_i$) and eigenenergies ($\left|\Gamma_i\right\rangle$)

4. We calcualte the inelastic neutron scattering spectrum using: <br />$I(\omega)$= $C \sum_{n, m} \frac{\sum_{\alpha=x,y,z}\left|\left\langle \Gamma_n\left|J_{\alpha}\right| \Gamma_{m}\right\rangle\right|^{2} \mathrm{e}^{-E_{n}/k_\mathrm{B}T}}{\sum_{j} \mathrm{e}^{-E_{j}/k_\mathrm{B}T}} \times\delta(\hbar\omega + E_n - E_m)$

5. The $\delta$ function above is convoluted to a Voigt function 
$ V(\omega ; \sigma_G, \gamma_L) \equiv   \int_{-\infty}^{\infty}   G\left(x ; \sigma_G\right) L\left(\hbar\omega + E_n - E_m-x ; \gamma_L\right) d x$, <br />
where $G$ is a Gaussian function to account for the  energy-resolution ($\sigma_G$)  of neutron scattering spectrometer, and $L$ is a Lorentzian function with $\gamma_L$ representing the intrinsic broadening (or finite lifetime) of CEF excitations.  We are now using the resolution for SEQUOIA, if you want to change the instrument resolution, one need to redefine function `PointchargeCEF.Instrument_resolution(x, Ei)`

6. By varying the point charge parameters, a least-squares fit is performed to minimize the difference between calculated and observed CEF spectra. The agreement is measured by a self-defined weighted profile factor: 
$R_{\mathrm{wp}} =  \frac{1}{N} \sqrt{\sum_{i} \left(\frac{I_i^{\text{calc}}-I_i^{\text{obs}}}{\sigma_i^\text{obs}}\right)^2}$

7. Static magnetic properties in an external magnetic field $\mathbf{H}$ can also be calculated from the single-ion CEF Hamiltonian,$\mathcal{H} =  \mathcal{H}_{\mathrm{CEF}} - \mu_{B} g_{J}  \mathbf{H} \cdot \mathbf{J}$.
    With the eigenstate ($E_{n}$) and eigenfunction ($\left|\Gamma_i\right\rangle$) of the CEF Hamiltonian available, the three components ($\alpha=x,y,z$) of the magnetization $\mathbf{M}^\text{CEF}(\mathbf{H}, T)$ in a Cartesian coordinate system are given by
$M^\text{CEF}_\alpha(\mathbf{H}, T) = g_J\sum_{n} e^{-\frac{E_n}{k_{\rm B} T}} \left\langle n\left|J_\alpha\right|n\right\rangle /\sum_{n} e^{-\frac{-E_n}{k_{\rm B} T}}, 
$, from which the DC magnetic susceptibility tensor can be calculated numerically following $\chi_{\alpha\beta}  =\frac{\partial M_{\alpha}}{\partial H_{\beta}}$.

## How to Use

### (A) Usage
To run this program, you must have a Python3 environment.  A Jupyter notebook is required to open the examples in ".ipynb" format. The SIMPRE file has been compiled as Unix executable files, 'run_simpre_sphere' or 'run_simpre_cartesion', which run on Linux or MAC OS system. If you want to use this program, please ask José J. Baldoví (J.Jaime.Baldovi@uv.es)  for permission to use [SIMPRE](https://pubmed.ncbi.nlm.nih.gov/24000391/).

### (B) Get started
1. add the downloaded master file 'PointChargeCEF.py' into your system path add import it, e.g. as 'CEF':

    `sys.path.append("[your path]") 
    import PointChargeCEF as CEF`

2. copy the 'run_simpre_sphere' file into your working directory.  

3. creat a ionic crystal field class using function PointChargeCEF.CEFmodel($R^{3+}$), e.g.

     `HTO=CEF.CEFmodel('Ho3+') `

### (C) Create a point charge model

1. define effective point charge variables. Take Ho$_2$Ti$_2$O$_7$ for example (
see R2Ti2O7/R2Ti2O7.ipynb), for the eight effective point charges, there are two distance rariables 'R1', 'R2' , one angluar variable 'Theta', and  two charge amount variable 'q1', 'q2': 

    `HTO.PC_variable = 'R1', 'R2', 'Theta', 'q1', 'q2'`

2. add each point charge in spherical coordination, for Ho$_2$Ti$_2$O$_7$, they are:

    `HTO.addPC('R1, 0, 0, q1')` <br />
    `HTO.addPC('R1, 180, 0, q1')` <br />

File: Tripod Kagome/Er3Mg2Sb3O14/Exp_Er-tripod_120meV_50K.dat
Energy Intensity Error #Datapoint=116
24.9	0.30691	0.02821
25.5	0.22128	0.02772
26.1	0.15778	0.02633
26.7	0.13622	0.02442
27.3	0.11814	0.02425
27.9	0.08433	0.02302
28.5	0.09727	0.02158
29.1	0.09223	0.02159
29.7	0.05795	0.02212
30.3	0.08951	0.02059
30.9	0.09357	0.02228
31.5	0.09224	0.02209
32.1	0.06424	0.02222
32.7	0.06882	0.02108
33.3	0.05007	0.02147
33.9	0.06896	0.0242
34.5	0.07165	0.02288
35.1	0.07389	0.02367
35.7	0.08428	0.02345
36.3	0.07091	0.02631
36.9	0.05036	0.02473
37.5	0.12302	0.02338
38.1	0.10187	0.02317
38.7	0.12325	0.02203
39.3	0.12098	0.02144
39.9	0.13876	0.02017
40.5	0.17063	0.01887
41.1	0.1916	0.01934
41.7	0.19827	0.01827
42.3	0.21476	0.01831
42.9	0.234	0.01876
43.5	0.28278	0.01877
44.1	0.2351	0.01921
44.7	0.30455	0.02075
45.3	0.35006	0.02061
45.9	0.41542	0.02177
46.5	0.43256	0.02206
47.1	0.52347	0.02376
47.7	0.62669	0.0248
48.3	0.69906	0.02662
48.9	0.8212	0.02753
49.5	0.95911	0.0296
50.1	0.93257	0.02943
50.7	1	0.03023
51.3	0.96389	0.02896
51.9	0.78529	0.02636
52.5	0.65667	0.02436
53.1	0.50379	0.0228
53.7	0.41254	0.02004
54.3	0.37875	0.01952
54.9	0.31218	0.0176
55.5	0.30454	0.01802
56.1	0.32682	0.0181
56.7	0.36376	0.0193
57.3	0.37556	0.01921
57.9	0.38038	0.01891
58.5	0.43199	0.01895
59.1	0.33745	0.01753
59.7	0.35168	0.01776
60.3	0.33701	0.01777
60.9	0.38352	0.01785
61.5	0.35832	0.01795
62.1	0.39538	0.01752
62.7	0.3729	0.01684
63.3	0.34783	0.01666
63.9	0.37565	0.01732
64.5	0.40585	0.01814
65.1	0.42668	0.01767
65.7	0.40687	0.01814
66.3	0.39538	0.01825
66.9	0.41479	0.01814
67.5	0.42853	0.01886
68.1	0.40916	0.01719
68.7	0.30559	0.01487
69.3	0.21066	0.01228
69.9	0.14514	0.01196
70.5	0.1012	0.00959
71.1	0.08751	0.00889
71.7	0.06608	0.00841
72.3	0.04447	0.00735
72.9	0.03929	0.00906
73.5	0.03737	0.00839
74.1	0.04469	0.00647
74.7	0.02889	0.00778
75.3	0.0361	0.00786
75.9	0.04778	0.00755
76.5	0.03993	0.00664
77.1	0.03846	0.00767
77.7	0.03826	0.01121
78.3	0.03479	0.01038
78.9	0.0398	0.01292
79.5	0.0328	0.00843
80.1	0.04016	0.00871
80.7	0.04835	0.01392
81.3	0.03779	0.01377
81.9	0.04506	0.01049
82.5	0.0406	0.00749
83.1	0.04231	0.01314
83.7	0.03018	0.01018
84.3	0.05094	0.01314
84.9	0.01537	0.0118
85.5	0.04701	0.00943
86.1	0.04619	0.01008
86.7	0.04982	0.01164
87.3	0.05473	0.0186
87.9	0.02664	0.0107
88.5	0.04339	0.01448
89.1	0.02583	0.00972
89.7	0.02552	0.0101
90.3	0.03012	0.02116
90.9	0.03837	0.02166
91.5	0.03358	0.02511
92.1	0.00888	0.02529
92.7	0.00914	0.015
93.3	0.0165	0.02771
93.9	0.03668	0.03699

File: Tripod Kagome/Er3Mg2Sb3O14/Exp_Er-tripod_120meV_5K.dat
Energy Intensity Error Datapoint=116
24.9	0.2727	0.02593
25.5	0.21631	0.02277
26.1	0.1922	0.02035
26.7	0.14653	0.02157
27.3	0.14981	0.01997
27.9	0.09314	0.01979
28.5	0.07801	0.01837
29.1	0.05949	0.01691
29.7	0.06163	0.01734
30.3	0.09886	0.01674
30.9	0.07778	0.018
31.5	0.09466	0.01667
32.1	0.05403	0.01737
32.7	0.08006	0.01734
33.3	0.07759	0.01728
33.9	0.07131	0.01791
34.5	0.09163	0.01719
35.1	0.04143	0.01929
35.7	0.06587	0.0199
36.3	0.06194	0.02001
36.9	0.04948	0.01898
37.5	0.0839	0.01914
38.1	0.07532	0.01706
38.7	0.04481	0.0172
39.3	0.09123	0.01457
39.9	0.0752	0.015
40.5	0.10091	0.01341
41.1	0.10005	0.01357
41.7	0.12708	0.01438
42.3	0.11411	0.01363
42.9	0.18469	0.01399
43.5	0.13772	0.01422
44.1	0.18308	0.01393
44.7	0.21227	0.01524
45.3	0.25193	0.01591
45.9	0.33894	0.01733
46.5	0.38938	0.0181
47.1	0.49548	0.02009
47.7	0.60142	0.02194
48.3	0.69758	0.0234
48.9	0.8442	0.02438
49.5	0.93614	0.02537
50.1	0.9956	0.02588
50.7	1	0.02632
51.3	0.95369	0.02495
51.9	0.78357	0.02309
52.5	0.5916	0.02085
53.1	0.42569	0.01801
53.7	0.28535	0.0157
54.3	0.2187	0.01342
54.9	0.16623	0.01233
55.5	0.15593	0.01192
56.1	0.15925	0.01151
56.7	0.13818	0.01118
57.3	0.15392	0.01188
57.9	0.16018	0.01238
58.5	0.14465	0.01122
59.1	0.1618	0.01159
59.7	0.1925	0.01189
60.3	0.22225	0.01278
60.9	0.2408	0.01278
61.5	0.2524	0.0131
62.1	0.29156	0.01337
62.7	0.31555	0.01416
63.3	0.35088	0.01477
63.9	0.38168	0.01514
64.5	0.46319	0.01643
65.1	0.44661	0.0158
65.7	0.46667	0.01633
66.3	0.4179	0.01549
66.9	0.42704	0.01625
67.5	0.4708	0.01573
68.1	0.43299	0.01602
68.7	0.35859	0.01381
69.3	0.24253	0.01145
69.9	0.15611	0.00946
70.5	0.10483	0.00864
71.1	0.08262	0.00703
71.7	0.05001	0.00667
72.3	0.03771	0.00721
72.9	0.03312	0.00682
73.5	0.03905	0.00608
74.1	0.01745	0.0076
74.7	0.02778	0.00675
75.3	0.02761	0.00572
75.9	0.02525	0.00623
76.5	0.02174	0.00591
77.1	0.02584	0.00878
77.7	0.02471	0.00686
78.3	0.02526	0.01089
78.9	0.03551	0.0067
79.5	0.03245	0.00575
80.1	0.03096	0.00968
80.7	0.02992	0.00631
81.3	0.03416	0.0086
81.9	0.02399	0.00575
82.5	0.03433	0.0065
83.1	0.03591	0.00767
83.7	0.03978	0.00787
84.3	0.03065	0.00992
84.9	0.03626	0.0093
85.5	0.04703	0.00885
86.1	0.05908	0.01214
86.7	0.03412	0.00893
87.3	0.04245	0.01122
87.9	0.03646	0.00836
88.5	0.03608	0.00939
89.1	0.01842	0.01142
89.7	0.0278	0.00865
90.3	0.01914	0.01035
90.9	0.02152	0.01613
91.5	0.03075	0.01284
92.1	0.02113	0.01706
92.7	0.02667	0.01722
93.3	0.02247	0.01181
93.9	0.03678	0.02135

File: Tripod Kagome/Er3Mg2Sb3O14/Exp_Er-tripod_30meV_100K.dat
Energy Intensity Error Datapoint=174
1.125	0.11661	0.0152
1.275	0.08748	0.0135
1.425	0.09075	0.0123
1.575	0.06947	0.0118
1.725	0.06445	0.0108
1.875	0.0837	0.0103
2.025	0.08796	0.0102
2.175	0.09474	0.0101
2.325	0.12573	0.0104
2.475	0.15111	0.0113
2.625	0.19119	0.012
2.775	0.26728	0.0138
2.925	0.35485	0.0155
3.075	0.44997	0.0174
3.225	0.57091	0.0194
3.375	0.75996	0.0221
3.525	0.82306	0.0241
3.675	0.90133	0.0259
3.825	0.94728	0.0266
3.975	0.97176	0.0275
4.125	0.9023	0.0265
4.275	0.80322	0.0253
4.425	0.73621	0.0216
4.575	0.57028	0.0192
4.725	0.44561	0.0172
4.875	0.39045	0.0161
5.025	0.34215	0.0151
5.175	0.38401	0.0163
5.325	0.4288	0.0172
5.475	0.47297	0.0178
5.625	0.54128	0.0191
5.775	0.6514	0.021
5.925	0.76293	0.0227
6.075	0.88308	0.0244
6.225	0.97079	0.0254
6.375	0.94852	0.0252
6.525	1	0.0256
6.675	0.93253	0.0248
6.825	0.86747	0.024
6.975	0.78105	0.0228
7.125	0.67204	0.0213
7.275	0.5709	0.0197
7.425	0.47137	0.0181
7.575	0.37779	0.0163
7.725	0.3288	0.0152
7.875	0.27302	0.0139
8.025	0.25312	0.0135
8.175	0.19308	0.012
8.325	0.18121	0.0118
8.475	0.16205	0.0112
8.625	0.14867	0.0109
8.775	0.13612	0.0106
8.925	0.15555	0.0112
9.075	0.16036	0.0113
9.225	0.19933	0.0123
9.375	0.23664	0.0133
9.525	0.30329	0.0149
9.675	0.35806	0.016
9.825	0.45483	0.0178
9.975	0.53404	0.0192
10.125	0.60528	0.0204
10.275	0.68338	0.0217
10.425	0.71699	0.0223
10.575	0.74728	0.0227
10.725	0.7668	0.023
10.875	0.76149	0.0235
11.025	0.71225	0.0223
11.175	0.6558	0.021
11.325	0.53725	0.019
11.475	0.38855	0.0163
11.625	0.23875	0.0129
11.775	0.15773	0.0107
11.925	0.12582	0.0101
12.075	0.10361	0.0095
12.225	0.08949	0.0088
12.375	0.09039	0.0084
12.525	0.07278	0.0082
12.675	0.08926	0.0086
12.825	0.07824	0.008
12.975	0.08947	0.0087
13.125	0.0878	0.0085
13.275	0.09758	0.0089
13.425	0.11162	0.0094
13.575	0.11037	0.0092
13.725	0.1032	0.0092
13.875	0.09279	0.0089
14.025	0.08397	0.0084
14.175	0.08618	0.0084
14.325	0.10197	0.0089
14.475	0.11294	0.0094
14.625	0.13026	0.0101
14.775	0.17094	0.011
14.925	0.17651	0.0113
15.075	0.18418	0.0112
15.225	0.16056	0.0106
15.375	0.13913	0.0105
15.525	0.08954	0.0088
15.675	0.06569	0.0071
15.825	0.04856	0.007
15.975	0.03938	0.0063
16.125	0.02956	0.0061
16.275	0.02712	0.0057
16.425	0.02786	0.0062
16.575	0.03335	0.0058
16.725	0.03168	0.0062
16.875	0.01804	0.0057
17.025	0.02221	0.0057
17.175	0.03984	0.0067
17.325	0.04201	0.0066
17.475	0.04667	0.0068
17.625	0.04517	0.0066
17.775	0.04196	0.0062
17.925	0.04762	0.0064
18.075	0.03445	0.0066
18.225	0.03323	0.0064
18.375	0.0289	0.0056
18.525	0.033	0.0056
18.675	0.02393	0.0066
18.825	0.03626	0.0062
18.975	0.0316	0.0066
19.125	0.02829	0.0056
19.275	0.03312	0.0063
19.425	0.02862	0.0057
19.575	0.04458	0.0063
19.725	0.04944	0.0062
19.875	0.04662	0.0068
20.025	0.06852	0.0069
20.175	0.07847	0.0072
20.325	0.07978	0.0071
20.475	0.11865	0.0078
20.625	0.13586	0.0084
20.775	0.1514	0.0088
20.925	0.18141	0.009
21.075	0.19925	0.0092
21.225	0.21248	0.0093
21.375	0.21841	0.0092
21.525	0.23273	0.0093
21.675	0.21195	0.0089
21.825	0.19673	0.0084
21.975	0.16415	0.008
22.125	0.13376	0.0072
22.275	0.10249	0.0063
22.425	0.08319	0.0061
22.575	0.06448	0.0053
22.725	0.05476	0.0048
22.875	0.04524	0.0044
23.025	0.04193	0.0043
23.175	0.04361	0.0042
23.325	0.03939	0.0039
23.475	0.03039	0.0039
23.625	0.03084	0.0038
23.775	0.01933	0.0038
23.925	0.02449	0.005
24.075	0.01289	0.0039
24.225	0.00104	0.0043
24.375	0.00954	0.0039
24.525	0.0068	0.0034
24.675	0.016	0.0028
24.825	0.01051	0.0031
24.975	0.01265	0.0028
25.125	0.01685	0.003
25.275	0.01722	0.006
25.425	0.01534	0.0037
25.575	0.01318	0.0039
25.725	0.02539	0.0039
25.875	0.01754	0.0042
26.025	0.01529	0.0054
26.175	0.06028	0.0114
26.325	0.00681	0.0071
26.475	0.0103	0.0033
26.625	0.01114	0.0051
26.775	0.01529	0.0092
26.925	0.06028	0.0087
27.075	0.00681	0.016
