Repository: MourigalLab/PointChargeCEF

# PointChargeCEF
A python3 program to analyze crystal field excitations using effective point charges
Created by Zhiling Dun (dunzhiling@gmail.com)

PointChargeCEF calculates crystal electric field (CEF) excitations of rare earth systems and performs fits to experimental inelastic neutron scattering spectrum using adjustable effective point-charges. 

This program was originally developed to analyze the crystal field excitations and single-ion magnetism of the [tripod kagome magnets](https://journals.aps.org/prl/abstract/10.1103/PhysRevLett.116.157201), $\mathrm{R_3Mg_2Sb_3O_{14}}$ ($R =$ rare earth elements), where the determination of CEF parameters using conventional Stevens Operators approach is  challenging.

This repository contains all of the code and data that is used for our manuscirpt at [arXiv:2004.10957]( https://arxiv.org/abs/2004.10957).

## Mathematics & Logic of Program
1. The CEF Hamiltonian takes the form: 
    $\mathcal{H}_{\mathrm{CEF}} = \sum_{n,m} \left[ A^{m}_{n}  \theta_n \right] O^m_n= \sum_{n,m}B^{m}_{n} O^m_n,$
    
2. The point charge calculation is performed using existing software package [SIMPRE](https://pubmed.ncbi.nlm.nih.gov/24000391/), which calcualtes CEF paramers using  
$B^{m}_{n} = -\sum_{i} C^{m}_{n}\theta_n \langle r^n \rangle \gamma^{nm}_i q_i$

3. We take number for $B^{m}_{n}$ from the output file simpre.out and calcualte the eigenstates ($E_i$) and eigenenergies ($\left|\Gamma_i\right\rangle$)

4. We calcualte the inelastic neutron scattering spectrum using: <br />$I(\omega)$= $C \sum_{n, m} \frac{\sum_{\alpha=x,y,z}\left|\left\langle \Gamma_n\left|J_{\alpha}\right| \Gamma_{m}\right\rangle\right|^{2} \mathrm{e}^{-E_{n}/k_\mathrm{B}T}}{\sum_{j} \mathrm{e}^{-E_{j}/k_\mathrm{B}T}} \times\delta(\hbar\omega + E_n - E_m)$

5. The $\delta$ function above is convoluted to a Voigt function 
$ V(\omega ; \sigma_G, \gamma_L) \equiv   \int_{-\infty}^{\infty}   G\left(x ; \sigma_G\right) L\left(\hbar\omega + E_n - E_m-x ; \gamma_L\right) d x$, <br />
where $G$ is a Gaussian function to account for the  energy-resolution ($\sigma_G$)  of neutron scattering spectrometer, and $L$ is a Lorentzian function with $\gamma_L$ representing the intrinsic broadening (or finite lifetime) of CEF excitations.  We are now using the resolution for SEQUOIA, if you want to change the instrument resolution, one need to redefine function `PointchargeCEF.Instrument_resolution(x, Ei)`

6. By varying the point charge parameters, a least-squares fit is performed to minimize the difference between calculated and observed CEF spectra. The agreement is measured by a self-defined weighted profile factor: 
$R_{\mathrm{wp}} =  \frac{1}{N} \sqrt{\sum_{i} \left(\frac{I_i^{\text{calc}}-I_i^{\text{obs}}}{\sigma_i^\text{obs}}\right)^2}$

7. Static magnetic properties in an external magnetic field $\mathbf{H}$ can also be calculated from the single-ion CEF Hamiltonian,$\mathcal{H} =  \mathcal{H}_{\mathrm{CEF}} - \mu_{B} g_{J}  \mathbf{H} \cdot \mathbf{J}$.
    With the eigenstate ($E_{n}$) and eigenfunction ($\left|\Gamma_i\right\rangle$) of the CEF Hamiltonian available, the three components ($\alpha=x,y,z$) of the magnetization $\mathbf{M}^\text{CEF}(\mathbf{H}, T)$ in a Cartesian coordinate system are given by
$M^\text{CEF}_\alpha(\mathbf{H}, T) = g_J\sum_{n} e^{-\frac{E_n}{k_{\rm B} T}} \left\langle n\left|J_\alpha\right|n\right\rangle /\sum_{n} e^{-\frac{-E_n}{k_{\rm B} T}}, 
$, from which the DC magnetic susceptibility tensor can be calculated numerically following $\chi_{\alpha\beta}  =\frac{\partial M_{\alpha}}{\partial H_{\beta}}$.

## How to Use

### (A) Usage
To run this program, you must have a Python3 environment.  A Jupyter notebook is required to open the examples in ".ipynb" format. The SIMPRE file has been compiled as Unix executable files, 'run_simpre_sphere' or 'run_simpre_cartesion', which run on Linux or MAC OS system. If you want to use this program, please ask José J. Baldoví (J.Jaime.Baldovi@uv.es)  for permission to use [SIMPRE](https://pubmed.ncbi.nlm.nih.gov/24000391/).

### (B) Get started
1. add the downloaded master file 'PointChargeCEF.py' into your system path add import it, e.g. as 'CEF':

    `sys.path.append("[your path]") 
    import PointChargeCEF as CEF`

2. copy the 'run_simpre_sphere' file into your working directory.  

3. creat a ionic crystal field class using function PointChargeCEF.CEFmodel($R^{3+}$), e.g.

     `HTO=CEF.CEFmodel('Ho3+') `

### (C) Create a point charge model

1. define effective point charge variables. Take Ho$_2$Ti$_2$O$_7$ for example (
see R2Ti2O7/R2Ti2O7.ipynb), for the eight effective point charges, there are two distance rariables 'R1', 'R2' , one angluar variable 'Theta', and  two charge amount variable 'q1', 'q2': 

    `HTO.PC_variable = 'R1', 'R2', 'Theta', 'q1', 'q2'`

2. add each point charge in spherical coordination, for Ho$_2$Ti$_2$O$_7$, they are:

    `HTO.addPC('R1, 0, 0, q1')` <br />
    `HTO.addPC('R1, 180, 0, q1')` <br />

File: Tripod Kagome/Ho3Mg2Sb3O14/Exp_HMSO_MH_all.dat
#T(K)  # Magnetic Field (Tesla), Moment (muB/mol),
1.8   4.08894E-5	-0.01711
1.8   0.00623	-0.01005
1.8   0.06342	0.54824
1.8   0.11659	0.98354
1.8   0.15253	1.19458
1.8   0.17427	1.40057
1.8   0.19926	1.59979
1.8   0.22427	1.7924
1.8   0.24925	1.97721
1.8   0.27424	2.15397
1.8   0.29899	2.32212
1.8   0.32397	2.48102
1.8   0.34895	2.63107
1.8   0.37394	2.77257
1.8   0.39891	2.90444
1.8   0.42389	3.02753
1.8   0.44889	3.14235
1.8   0.4739	3.24896
1.8   0.4989	3.34737
1.8   0.52393	3.43855
1.8   0.54895	3.52373
1.8   0.57473	3.60152
1.8   0.59973	3.67358
1.8   0.62397	3.73945
1.8   0.64897	3.80094
1.8   0.67397	3.85723
1.8   0.69898	3.90886
1.8   0.72401	3.95707
1.8   0.74904	4.00211
1.8   0.77406	4.04315
1.8   0.79932	4.08108
1.8   0.82406	4.11646
1.8   0.84883	4.14919
1.8   0.87409	4.17974
1.8   0.89908	4.20814
1.8   0.92383	4.235
1.8   0.9486	4.25912
1.8   0.97413	4.28231
1.8   0.99916	4.30376
1.8   1.02368	4.32397
1.8   1.04879	4.34259
1.8   1.17989	4.42473
1.8   1.31098	4.4859
1.8   1.44207	4.53307
1.8   1.57317	4.57053
1.8   1.70426	4.60068
1.8   1.83535	4.62597
1.8   1.96645	4.64711
1.8   2.09754	4.66609
1.8   2.22864	4.68227
1.8   2.35973	4.69719
1.8   2.49082	4.71106
1.8   2.62192	4.72325
1.8   2.75301	4.73485
1.8   2.8841	4.74663
1.8   3.0152	4.75889
1.8   3.14629	4.76672
1.8   3.27739	4.77606
1.8   3.40848	4.78487
1.8   3.53957	4.79302
1.8   3.67067	4.80096
1.8   3.80176	4.80859
1.8   3.93286	4.81573
1.8   4.06395	4.82247
1.8   4.19504	4.82887
1.8   4.32614	4.83516
1.8   4.45723	4.84053
1.8   4.58832	4.8464
1.8   4.71942	4.85219
1.8   4.85051	4.85733
1.8   4.98161	4.86228
1.8   5.1127	4.86697
1.8   5.24379	4.87193
1.8   5.37489	4.87616
1.8   5.50598	4.8806
1.8   5.63707	4.88482
1.8   5.76817	4.8892
1.8   5.89926	4.89289
1.8   6.03036	4.89753
1.8   6.16145	4.90094
1.8   6.29254	4.90442
1.8   6.42364	4.90818
1.8   6.55473	4.91168
1.8   6.68583	4.91499
1.8   6.81692	4.91865
1.8   6.94801	4.92211
1.8   7.07911	4.92528
1.8   7.2102	4.92818
1.8   7.34129	4.93175
1.8   7.47239	4.93497
1.8   7.60348	4.93834
1.8   7.73458	4.94137
1.8   7.86567	4.94436
1.8   7.99676	4.94766
1.8   8.12786	4.95036
1.8   8.25895	4.95332
1.8   8.39004	4.9565
1.8   8.52114	4.95874
1.8   8.65223	4.96194
1.8   8.78333	4.96492
1.8   8.91442	4.96781
1.8   9.04551	4.97084
1.8   9.17661	4.97394
1.8   9.3077	4.97611
1.8   9.4388	4.9788
1.8   9.56989	4.9813
1.8   9.70098	4.98423
1.8   9.83208	4.98698
1.8   9.96317	4.98915
1.8   10.09426	4.99184
1.8   10.22536	4.99497
1.8   10.35645	4.99747
1.8   10.48755	5.00016
1.8   10.61864	5.00272
1.8   10.74973	5.00558
1.8   10.88083	5.00816
1.8   11.01192	5.01055
1.8   11.14301	5.01322
1.8   11.27411	5.01568
1.8   11.4052	5.0184
1.8   11.5363	5.02096
1.8   11.66739	5.02335
1.8   11.79848	5.02614
1.8   11.92958	5.02858
1.8   12.06067	5.03131
1.8   12.19177	5.0332
1.8   12.32286	5.03676
1.8   12.45395	5.03838
1.8   12.58505	5.04047
1.8   12.71614	5.04324
1.8   12.84723	5.04537
1.8   12.97833	5.04802
1.8   13.10942	5.05071
1.8   13.24052	5.05332
1.8   13.37161	5.0559
1.8   13.5027	5.0583
1.8   13.6338	5.0609
1.8   13.76489	5.06357
1.8   13.89598	5.06595
5.0   0.	0.
5.0   0.1	0.417621
5.0   0.2	0.827019
5.0   0.3	1.22072
5.0   0.4	1.59261
5.0   0.5	1.93827
5.0   0.6	2.25505
5.0   0.7	2.54192
5.0   0.8	2.79918
5.0   0.9	3.02812
5.0   1.	3.23067
5.0   1.1	3.40911
5.0   1.2	3.56589
5.0   1.3	3.70341
5.0   1.4	3.82398
5.0   1.5	3.92971
5.0   1.6	4.02251
5.0   1.7	4.1041
5.0   1.8	4.17597
5.0   1.9	4.23943
5.0   2.	4.2956
5.0   2.1	4.34547
5.0   2.2	4.38987
5.0   2.3	4.42953
5.0   2.4	4.46506
5.0   2.5	4.49701
5.0   2.6	4.52581
5.0   2.7	4.55188
5.0   2.8	4.57554
5.0   2.9	4.59708
5.0   3.	4.61676
5.0   3.1	4.6348
5.0   3.2	4.65137
5.0   3.3	4.66665
5.0   3.4	4.68077
5.0   3.5	4.69387
5.0   3.6	4.70604
5.0   3.7	4.71738
5.0   3.8	4.72798
5.0   3.9	4.73791
5.0   4.	4.74724
5.0   4.1	4.75601
5.0   4.2	4.76429
5.0   4.3	4.77211
5.0   4.4	4.77952
5.0   4.5	4.78656
5.0   4.6	4.79325
5.0   4.7	4.79962
5.0   4.8	4.80571
5.0   4.9	4.81153
5.0   5.	4.8171
5.0   5.1	4.82245
5.0   5.2	4.82758
5.0   5.3	4.83252
5.0   5.4	4.83729
5.0   5.5	4.84189
5.0   5.6	4.84633
5.0   5.7	4.85063
5.0   5.8	4.85479
5.0   5.9	4.85883
5.0   6.	4.86275
5.0   6.1	4.86656
5.0   6.2	4.87027
5.0   6.3	4.87389
5.0   6.4	4.87741
5.0   6.5	4.88085
5.0   6.6	4.88421
5.0   6.7	4.88749
5.0   6.8	4.89071
5.0   6.9	4.89386
5.0   7.	4.89695
5.0   7.1	4.89997
5.0   7.2	4.90294
5.0   7.3	4.90586
5.0   7.4	4.90873
5.0   7.5	4.91155
5.0   7.6	4.91433
5.0   7.7	4.91706
5.0   7.8	4.91976
5.0   7.9	4.92241
5.0   8.	4.92503
5.0   8.1	4.92762
5.0   8.2	4.93017
5.0   8.3	4.93269
5.0   8.4	4.93518
5.0   8.5	4.93764
5.0   8.6	4.94008
5.0   8.7	4.94249
5.0   8.8	4.94487
5.0   8.9	4.94723
5.0   9.	4.94957
5.0   9.1	4.95189
5.0   9.2	4.95418
5.0   9.3	4.95646
5.0   9.4	4.95872
5.0   9.5	4.96096
5.0   9.6	4.96318
5.0   9.7	4.96538
5.0   9.8	4.96757
5.0   9.9	4.96975
5.0   10.	4.9719
5.0   10.1	4.97405
5.0   10.2	4.97618
5.0   10.3	4.9783
5.0   10.4	4.9804
5.0   10.5	4.9825
5.0   10.6	4.98458
5.0   10.7	4.98665
5.0   10.8	4.98871
5.0   10.9	4.99076
5.0   11.	4.9928
5.0   11.1	4.99483
5.0   11.2	4.99685
5.0   11.3	4.99886
5.0   11.4	5.00086
5.0   11.5	5.00285
5.0   11.6	5.00484
5.0   11.7	5.00682
5.0   11.8	5.00879
5.0   11.9	5.01075
5.0   12.	5.01271
5.0   12.1	5.01466
5.0   12.2	5.0166
5.0   12.3	5.01854
5.0   12.4	5.02047
5.0   12.5	5.02239
5.0   12.6	5.02431
5.0   12.7	5.02622
5.0   12.8	5.02813
5.0   12.9	5.03003
5.0   13.	5.03193
5.0   13.1	5.03382
5.0   13.2	5.03571
5.0   13.3	5.03759
5.0   13.4	5.03947
5.0   13.5	5.04134
5.0   13.6	5.04321
5.0   13.7	5.04507
5.0   13.8	5.04694
5.0   13.9	5.04879
5.0   14.	5.05065
10.0   3.02226E-5	-0.00394
10.0   0.13063	0.26896
10.0   0.26122	0.58054
10.0   0.39182	0.86156
10.0   0.52242	1.14328
10.0   0.65302	1.41376
10.0   0.78361	1.67053
10.0   0.91421	1.91275
10.0   1.04481	2.1395
10.0   1.17541	2.35039
10.0   1.306	2.54726
10.0   1.4366	2.72834
10.0   1.5672	2.89501
10.0   1.69779	3.0477
10.0   1.82839	3.18739
10.0   1.95899	3.31566
10.0   2.08959	3.43286
10.0   2.22018	3.53958
10.0   2.35078	3.63749
10.0   2.48138	3.7269
10.0   2.61197	3.80848
10.0   2.74257	3.88338
10.0   2.87317	3.96506
10.0   3.00377	4.01093
10.0   3.13436	4.0722
10.0   3.26496	4.12532
10.0   3.39556	4.17425
10.0   3.52615	4.21971
10.0   3.65675	4.26173
10.0   3.78735	4.30034
10.0   3.91795	4.33599
10.0   4.04854	4.36933
10.0   4.17914	4.40063
10.0   4.30974	4.42926
10.0   4.44034	4.45647
10.0   4.57093	4.48152
10.0   4.70153	4.50538
10.0   4.83213	4.52744
10.0   4.96272	4.54812
10.0   5.09332	4.56774
10.0   5.22392	4.58613
10.0   5.35452	4.60364
10.0   5.48511	4.62016
10.0   5.61571	4.63559
10.0   5.74631	4.65045
10.0   5.8769	4.66447
10.0   6.0075	4.68135
10.0   6.1381	4.68997
10.0   6.2687	4.70231
10.0   6.39929	4.71378
10.0   6.52989	4.72477
10.0   6.66049	4.73524
10.0   6.79108	4.74538
10.0   6.92168	4.75511
10.0   7.05228	4.76418
10.0   7.18288	4.77289
10.0   7.31347	4.7817
10.0   7.44407	4.78991
10.0   7.57467	4.79792
10.0   7.70526	4.80551
10.0   7.83586	4.81286
10.0   7.96646	4.82027
10.0   8.09706	4.82698
10.0   8.22765	4.83383
10.0   8.35825	4.84008
10.0   8.48885	4.84658
10.0   8.61945	4.85282
10.0   8.75004	4.85903
10.0   8.88064	4.86485
10.0   9.01124	4.87027
10.0   9.14183	4.87714
10.0   9.27243	4.88104
10.0   9.40303	4.88625
10.0   9.53363	4.89145
10.0   9.66422	4.89641
10.0   9.79482	4.90146
10.0   9.92542	4.90602
10.0   10.05601	4.91094
10.0   10.18661	4.91588
10.0   10.31721	4.91989
10.0   10.44781	4.92452
10.0   10.5784	4.9291
10.0   10.709	4.9335
10.0   10.8396	4.93746
10.0   10.97019	4.94171
10.0   11.10079	4.94613
10.0   11.23139	4.94993
10.0   11.36199	4.95411
10.0   11.49258	4.95807
10.0   11.62318	4.96171
10.0   11.75378	4.9656
10.0   11.88438	4.96926
10.0   12.01497	4.97289
10.0   12.14557	4.97704
10.0   12.27617	4.9817
10.0   12.40676	4.98386
10.0   12.53736	4.98734
10.0   12.66796	4.99094
10.0   12.79856	4.99443
10.0   12.92915	4.9977
10.0   13.05975	5.00124
10.0   13.19035	5.00476
10.0   13.32094	5.00803
10.0   13.45154	5.01115
10.0   13.58214	5.01471
10.0   13.71274	5.01788
10.0   13.84333	5.02147
10.0   13.97393	5.0246
20.0   3.64449E-5	-0.00201
20.0   0.00142	-4.24412E-4
20.0   0.00571	0.00444
20.0   0.01283	0.01252
20.0   0.02287	0.02392
20.0   0.03571	0.03848
20.0   0.05144	0.0563
20.0   0.07004	0.07736
20.0   0.09145	0.1016
20.0   0.11576	0.12912
20.0   0.14289	0.15973
20.0   0.17288	0.19357
20.0   0.20574	0.23062
20.0   0.24143	0.27079
20.0   0.28003	0.31416
20.0   0.32144	0.36058
20.0   0.36569	0.41007
20.0   0.41287	0.4627
20.0   0.46281	0.51817
20.0   0.5157	0.57685
20.0   0.5714	0.63815
20.0   0.62997	0.70236
20.0   0.6914	0.76923
20.0   0.75566	0.83874
20.0   0.82282	0.91072
20.0   0.89281	0.98521
20.0   0.96564	1.06204
20.0   1.04135	1.14111
20.0   1.11992	1.22214
20.0   1.20132	1.30513
20.0   1.2856	1.38995
20.0   1.37273	1.47626
20.0   1.46272	1.564
20.0   1.55559	1.65281
20.0   1.6513	1.74249
20.0   1.74986	1.83324
20.0   1.85128	1.9244
20.0   1.95554	2.01621
20.0   2.0627	2.10786
20.0   2.17267	2.19951
20.0   2.28552	2.29094
20.0   2.40123	2.38245
20.0   2.51978	2.47279
20.0   2.64121	2.56219
20.0   2.76549	2.65037
20.0   2.89262	2.73728
20.0   3.02257	2.82277
20.0   3.15543	2.90693
20.0   3.29113	2.98929
20.0   3.4297	3.06954
20.0   3.57109	3.14797
20.0   3.7154	3.22445
20.0   3.86251	3.29883
20.0   4.0125	3.37121
20.0   4.16534	3.44103
20.0   4.32103	3.50919
20.0   4.47961	3.57466
20.0   4.64102	3.63803
20.0   4.80527	3.69888
20.0   4.97238	3.75802
20.0   5.14238	3.81431
20.0   5.31521	3.86912
20.0   5.49093	3.92132
20.0   5.66948	3.97189
20.0   5.8509	4.01847
20.0   6.03515	4.06511
20.0   6.22228	4.10936
20.0   6.41226	4.15198
20.0   6.6051	4.19262
20.0   6.80077	4.23155
20.0   6.99932	4.26905
20.0   7.20076	4.30483
20.0   7.40501	4.33894
20.0   7.61212	4.37143
20.0   7.82211	4.40312
20.0   8.03495	4.43326
20.0   8.25063	4.46185
20.0   8.46919	4.48966
20.0   8.69059	4.51621
20.0   8.91485	4.54086
20.0   9.14198	4.56534
20.0   9.37196	4.58932
20.0   9.60478	4.61122
20.0   9.84048	4.63264
20.0   10.07902	4.6534
20.0   10.32043	4.67347
20.0   10.56464	4.69365
20.0   10.81179	4.712
20.0   11.06178	4.72957
20.0   11.31461	4.74658
20.0   11.57027	4.76346
20.0   11.82883	4.77919
20.0   12.09024	4.79512
20.0   12.3545	4.8102
20.0   12.62159	4.82452
20.0   12.8916	4.83912
20.0   13.16441	4.85267
20.0   13.44011	4.8665
20.0   13.71864	4.87983
20.0   14.00004	4.8924
40.0   7.1112E-6	-9.79964E-4
40.0   0.13063	0.07133
40.0   0.26126	0.14112
40.0   0.39189	0.21503
40.0   0.52251	0.28837
40.0   0.65314	0.3614
40.0   0.78377	0.43398
40.0   0.91439	0.50612
40.0   1.04502	0.57824
40.0   1.17565	0.64994
40.0   1.30627	0.72106
40.0   1.4369	0.79201
40.0   1.56753	0.86216
40.0   1.69815	0.93206
40.0   1.82878	1.00149
40.0   1.95941	1.07011
40.0   2.09003	1.13851
40.0   2.22066	1.20606
40.0   2.35129	1.27315
40.0   2.48191	1.33935
40.0   2.61254	1.4051
40.0   2.74317	1.47011
40.0   2.87379	1.54563
40.0   3.00442	1.59696
40.0   3.13505	1.6602
40.0   3.26567	1.72227
40.0   3.3963	1.78321
40.0   3.52693	1.8439
40.0   3.65755	1.90353
40.0   3.78818	1.96246
40.0   3.91881	2.02034
40.0   4.04943	2.07748
40.0   4.18006	2.13377
40.0   4.31069	2.18913
40.0   4.44131	2.24384
40.0   4.57194	2.29779
40.0   4.70257	2.35062
40.0   4.83319	2.40258
40.0   4.96382	2.45383
40.0   5.09445	2.50415
40.0   5.22507	2.55386
40.0   5.3557	2.60264
40.0   5.48632	2.65064
40.0   5.61695	2.69746
40.0   5.74758	2.74367
40.0   5.8782	2.78928
40.0   6.00883	2.8445
40.0   6.13946	2.87533
40.0   6.27008	2.92143
40.0   6.40071	2.96335
40.0   6.53134	3.00514
40.0   6.66196	3.04575
40.0   6.79259	3.08553
40.0   6.92322	3.1245
40.0   7.05384	3.16317
40.0   7.18447	3.20078
40.0   7.3151	3.23756
40.0   7.44572	3.27406
40.0   7.57635	3.31542
40.0   7.70698	3.34345
40.0   7.8376	3.37778
40.0   7.96823	3.41133
40.0   8.09886	3.44399
40.0   8.22948	3.47627
40.0   8.36011	3.5081
40.0   8.49074	3.5391
40.0   8.62136	3.56947
40.0   8.75199	3.59896
40.0   8.88262	3.62868
40.0   9.01324	3.65717
40.0   9.14387	3.69385
40.0   9.2745	3.71313
40.0   9.40512	3.74065
40.0   9.53575	3.76728
40.0   9.66638	3.7933
40.0   9.797	3.81905
40.0   9.92763	3.844
40.0   10.05826	3.86848
40.0   10.18888	3.8927
40.0   10.31951	3.91623
40.0   10.45014	3.93935
40.0   10.58076	3.96219
40.0   10.71139	3.98431
40.0   10.84202	4.00641
40.0   10.97264	4.0279
40.0   11.10327	4.04899
40.0   11.2339	4.06958
40.0   11.36452	4.08991
40.0   11.49515	4.10989
40.0   11.62578	4.12934
40.0   11.7564	4.14874
40.0   11.88703	4.16771
40.0   12.01766	4.18609
40.0   12.14828	4.20437
40.0   12.27891	4.22754
40.0   12.40954	4.23956
40.0   12.54016	4.26221
40.0   12.67079	4.27305
40.0   12.80142	4.28974
40.0   12.93204	4.3061
40.0   13.06267	4.32225
40.0   13.1933	4.33802
40.0   13.32392	4.3537
40.0   13.45455	4.36912
40.0   13.58517	4.38407
40.0   13.7158	4.3991
40.0   13.84643	4.41349
40.0   13.97705	4.42776

File: Tripod Kagome/Ho3Mg2Sb3O14/Exp_Ho-tripod_120meV_5K.dat
Energy Intensity Error # Ho  120meV 5K  Datapoint=114
24.9	0.06918	0.01166
25.5	0.0614	0.01072
26.1	0.04438	0.01037
26.7	0.04136	0.00977
27.3	0.06193	0.00995
27.9	0.05567	0.01011
28.5	0.04299	0.00971
29.1	0.03686	0.00942
29.7	0.03448	0.00984
30.3	0.05533	0.01021
30.9	0.0679	0.00971
31.5	0.05833	0.01
32.1	0.07124	0.01081
32.7	0.09464	0.01078
33.3	0.10376	0.01094
33.9	0.08071	0.01017
34.5	0.08305	0.01048
35.1	0.05832	0.00988
35.7	0.05721	0.01036
36.3	0.05922	0.01022
36.9	0.04061	0.01016
37.5	0.04908	0.00939
38.1	0.04406	0.00944
38.7	0.04706	0.00939
39.3	0.04739	0.0096
39.9	0.04333	0.00908
40.5	0.04824	0.00847
41.1	0.05666	0.00907
41.7	0.03992	0.00872
42.3	0.05065	0.00889
42.9	0.0616	0.0092
43.5	0.06345	0.00902
44.1	0.06633	0.00927
44.7	0.06523	0.00951
45.3	0.08374	0.0096
45.9	0.08116	0.009
46.5	0.10411	0.01
47.1	0.11614	0.01059
47.7	0.11262	0.00993
48.3	0.16873	0.01144
48.9	0.20376	0.01232
49.5	0.22461	0.01293
50.1	0.28394	0.01391
50.7	0.30666	0.0143
51.3	0.38804	0.0157
51.9	0.46113	0.01731
52.5	0.5394	0.01846
53.1	0.68487	0.02014
53.7	0.9125	0.02297
54.3	1	0.02373
54.9	0.95645	0.02272
55.5	0.6941	0.01967
56.1	0.48498	0.01686
56.7	0.33076	0.01407
57.3	0.23952	0.012
57.9	0.16687	0.00991
58.5	0.11956	0.00909
59.1	0.10973	0.00874
59.7	0.09615	0.00849
60.3	0.09483	0.00853
60.9	0.08678	0.00776
61.5	0.09922	0.00814
62.1	0.1039	0.00835
62.7	0.10241	0.00834
63.3	0.1264	0.0086
63.9	0.12618	0.00891
64.5	0.12562	0.00869
65.1	0.10904	0.00824
65.7	0.07616	0.00729
66.3	0.07976	0.00673
66.9	0.08297	0.00731
67.5	0.08022	0.00716
68.1	0.06716	0.00681
68.7	0.07035	0.00679
69.3	0.06058	0.00618
69.9	0.05918	0.00651
70.5	0.06727	0.00625
71.1	0.06578	0.00616
71.7	0.04734	0.00538
72.3	0.05123	0.00603
72.9	0.05106	0.00559
73.5	0.04735	0.00596
74.1	0.04044	0.00553
74.7	0.04645	0.00566
75.3	0.03481	0.00552
75.9	0.03929	0.00536
76.5	0.04468	0.01909
77.1	0.02287	0.00551
77.7	0.02432	0.00599
78.3	0.02622	0.00546
78.9	0.02577	0.00542
79.5	0.03053	0.00673
80.1	0.02438	0.00592
80.7	0.01273	0.00566
81.3	0.00919	0.00441
81.9	0.00816	0.00555
82.5	0.01372	0.00476
83.1	0.00518	0.00476
83.7	0.00597	0.00496
84.3	0.00641	0.00534
84.9	0.00985	0.00457
85.5	0.00302	0.00419
86.1	0.00565	0.00586
86.7	0.01055	0.00473
87.3	0.01609	0.00511
87.9	0.06727	0.04732
88.5	0.00793	0.00727
89.1	0.00507	0.00745
89.7	0.00868	0.0077
90.3	0.01261	0.00857
90.9	0.00318	0.00705
91.5	8.80567E-4	0.00893
92.1	0.01119	0.01053
92.7	0.03026	0.02609

File: Tripod Kagome/Ho3Mg2Sb3O14/Exp_Ho-tripod_30meV_100K.dat
Energy Intensity Error # Ho  30meV 100K   Datapoint=164  
2.025	0.33462	0.0276
2.175	0.34331	0.0245
2.325	0.38085	0.02375
2.475	0.4263	0.02277
2.625	0.5207	0.0228
2.775	0.62916	0.02312
2.925	0.81122	0.02402
3.075	0.86997	0.02488
3.225	0.98068	0.02495
3.375	0.95536	0.02435
3.525	1	0.02373
3.675	0.97063	0.0234
3.825	0.91709	0.0231
3.975	0.90265	0.02284
4.125	0.96466	0.02306
4.275	0.9022	0.02264
4.425	0.86416	0.02268
4.575	0.74175	0.02119
4.725	0.58525	0.0193
4.875	0.4655	0.01895
5.025	0.36874	0.01654
5.175	0.26095	0.0158
5.325	0.20033	0.01491
5.475	0.17826	0.01586
5.625	0.11698	0.01392
5.775	0.13226	0.01432
5.925	0.13551	0.01362
6.075	0.09983	0.01302
6.225	0.10552	0.01263
6.375	0.0985	0.01295
6.525	0.07207	0.01288
6.675	0.07099	0.01274
6.825	0.08122	0.0127
6.975	0.08999	0.01313
7.125	0.08162	0.01276
7.275	0.07297	0.01207
7.425	0.07357	0.01214
7.575	0.06019	0.0126
7.725	0.07302	0.01192
7.875	0.0742	0.01253
8.025	0.08289	0.01281
8.175	0.08002	0.01249
8.325	0.07472	0.01225
8.475	0.0731	0.01175
8.625	0.05164	0.01234
8.775	0.08007	0.0115
8.925	0.06051	0.01276
9.075	0.08461	0.01318
9.225	0.08495	0.01329
9.375	0.05923	0.01283
9.525	0.08048	0.01344
9.675	0.04373	0.0128
9.825	0.05272	0.01363
9.975	0.06806	0.01423
10.125	0.0765	0.01458
10.275	0.06367	0.0146
10.425	0.07787	0.01437
10.575	0.08086	0.0153
10.725	0.07784	0.01578
10.875	0.04666	0.01502
11.025	0.05742	0.01402
11.175	0.07519	0.01457
11.325	0.05241	0.01414
11.475	0.08293	0.0134
11.625	0.07452	0.01331
11.775	0.06819	0.01407
11.925	0.10215	0.01311
12.075	0.08155	0.01311
12.225	0.09796	0.01364
12.375	0.07934	0.01404
12.525	0.05937	0.01286
12.675	0.06972	0.01316
12.825	0.08391	0.01294
12.975	0.10486	0.01294
13.125	0.09061	0.01266
13.275	0.09497	0.01236
13.425	0.09341	0.01239
13.575	0.10651	0.01268
13.725	0.08918	0.01214
13.875	0.11324	0.01221
14.025	0.112	0.01225
14.175	0.11004	0.01266
14.325	0.11237	0.0126
14.475	0.12082	0.01263
14.625	0.14529	0.01274
14.775	0.14775	0.0134
14.925	0.14219	0.01276
15.075	0.17885	0.01326
15.225	0.21587	0.01427
15.375	0.24366	0.0141
15.525	0.27205	0.0151
15.675	0.31075	0.01476
15.825	0.34289	0.01557
15.975	0.39221	0.01591
16.125	0.40172	0.01599
16.275	0.45985	0.01611
16.425	0.46443	0.0158
16.575	0.49203	0.01591
16.725	0.48558	0.01613
16.875	0.49369	0.0158
17.025	0.50595	0.01595
17.175	0.49631	0.01619
17.325	0.46314	0.0157
17.475	0.45086	0.01528
17.625	0.43578	0.01601
17.775	0.40593	0.01453
17.925	0.36669	0.0149
18.075	0.34315	0.01439
18.225	0.32253	0.01345
18.375	0.30333	0.01363
18.525	0.28184	0.01356
18.675	0.23434	0.01243
18.825	0.25123	0.01262
18.975	0.22817	0.01262
19.125	0.26753	0.01326
19.275	0.25458	0.01219
19.425	0.25455	0.01292
19.575	0.26443	0.01427
19.725	0.29358	0.01225
19.875	0.32263	0.01289
20.025	0.30796	0.01306
20.175	0.3226	0.01283
20.325	0.35016	0.01382
20.475	0.36594	0.01313
20.625	0.3701	0.01287
20.775	0.35572	0.01337
20.925	0.34352	0.01314
21.075	0.35606	0.01329
21.225	0.36366	0.02113
21.375	0.3339	0.01366
21.525	0.34876	0.01383
21.675	0.27737	0.01338
21.825	0.27715	0.01428
21.975	0.26853	0.03591
22.125	0.21153	0.01216
22.275	0.17282	0.01291
22.425	0.18388	0.01304
22.575	0.14932	0.01212
22.725	0.14663	0.01252
22.875	0.13328	0.01291
23.025	0.08727	0.01208
23.175	0.08293	0.01312
23.325	0.06893	0.01325
23.475	0.0555	0.01359
23.625	0.06613	0.01315
23.775	0.02569	0.01372
23.925	0.03985	0.01505
24.075	0.07452	0.03903
24.225	0.03911	0.0138
24.375	0.018	0.01436
24.525	0.01447	0.01322
24.675	0.00892	0.01444
24.825	0.02816	0.01243
24.975	0.03187	0.01308
25.125	0.03059	0.01474
25.275	0.02955	0.01304
25.425	0.07973	0.04744
25.575	0.01179	0.01386
25.725	0.03828	0.01585
25.875	0.04087	0.02063
26.025	0.06576	0.01992
26.175	0.03194	0.02323
26.325	0.01	0.03212
26.475	0.03703	0.03998

File: Tripod Kagome/Ho3Mg2Sb3O14/Exp_Ho-tripod_susceptibility.dat
Temperature  1/Chi(emu/mol)  Ho3Mg2Sb3O14, Filed=0.1T,  Datapoint=80
2	0.21509
7	0.5625
12	0.96064
17	1.37073
22	1.78219
27	2.19242
32	2.61056
37	3.0205
42	3.42832
47	3.83435
52	4.23841
57	4.64077
62	5.04223
67	5.44306
72	5.8426
77	6.24064
82	6.63537
87	7.03043
92	7.42701
97	7.81811
102	8.20814
107	8.5991
112	8.98758
117	9.37633
122	9.76146
127	10.1421
132	10.52209
137	10.90244
142	11.28163
147	11.66172
152	12.04124
157	12.42119
162	12.79661
167	13.16827
172	13.54701
177	13.92477
182	14.29721
187	14.67347
192	15.04795
197	15.42263
202	15.79258
207	16.15873
212	16.53348
217	16.9124
222	17.28853
227	17.6622
232	18.03724
237	18.41311
242	18.77358
247	19.1278
252	19.49887
257	19.87152
262	20.24443
267	20.61971
272	20.99766
277	21.37629
282	21.73458
287	22.08399
292	22.45902
297	22.82829
302	23.18988
307	23.55765
312	23.92836
317	24.30054
322	24.65432
327	24.9935
332	25.35679
337	25.72375
342	26.09127
347	26.46287
352	26.82994
357	27.20077
362	27.57246
367	27.9402
372	28.31287
377	28.68537
382	29.06391
387	29.44819
392	29.83101
397	30.20083
