Repository: MourigalLab/PointChargeCEF

# PointChargeCEF
A python3 program to analyze crystal field excitations using effective point charges
Created by Zhiling Dun (dunzhiling@gmail.com)

PointChargeCEF calculates crystal electric field (CEF) excitations of rare earth systems and performs fits to experimental inelastic neutron scattering spectrum using adjustable effective point-charges. 

This program was originally developed to analyze the crystal field excitations and single-ion magnetism of the [tripod kagome magnets](https://journals.aps.org/prl/abstract/10.1103/PhysRevLett.116.157201), $\mathrm{R_3Mg_2Sb_3O_{14}}$ ($R =$ rare earth elements), where the determination of CEF parameters using conventional Stevens Operators approach is  challenging.

This repository contains all of the code and data that is used for our manuscirpt at [arXiv:2004.10957]( https://arxiv.org/abs/2004.10957).

## Mathematics & Logic of Program
1. The CEF Hamiltonian takes the form: 
    $\mathcal{H}_{\mathrm{CEF}} = \sum_{n,m} \left[ A^{m}_{n}  \theta_n \right] O^m_n= \sum_{n,m}B^{m}_{n} O^m_n,$
    
2. The point charge calculation is performed using existing software package [SIMPRE](https://pubmed.ncbi.nlm.nih.gov/24000391/), which calcualtes CEF paramers using  
$B^{m}_{n} = -\sum_{i} C^{m}_{n}\theta_n \langle r^n \rangle \gamma^{nm}_i q_i$

3. We take number for $B^{m}_{n}$ from the output file simpre.out and calcualte the eigenstates ($E_i$) and eigenenergies ($\left|\Gamma_i\right\rangle$)

4. We calcualte the inelastic neutron scattering spectrum using: <br />$I(\omega)$= $C \sum_{n, m} \frac{\sum_{\alpha=x,y,z}\left|\left\langle \Gamma_n\left|J_{\alpha}\right| \Gamma_{m}\right\rangle\right|^{2} \mathrm{e}^{-E_{n}/k_\mathrm{B}T}}{\sum_{j} \mathrm{e}^{-E_{j}/k_\mathrm{B}T}} \times\delta(\hbar\omega + E_n - E_m)$

5. The $\delta$ function above is convoluted to a Voigt function 
$ V(\omega ; \sigma_G, \gamma_L) \equiv   \int_{-\infty}^{\infty}   G\left(x ; \sigma_G\right) L\left(\hbar\omega + E_n - E_m-x ; \gamma_L\right) d x$, <br />
where $G$ is a Gaussian function to account for the  energy-resolution ($\sigma_G$)  of neutron scattering spectrometer, and $L$ is a Lorentzian function with $\gamma_L$ representing the intrinsic broadening (or finite lifetime) of CEF excitations.  We are now using the resolution for SEQUOIA, if you want to change the instrument resolution, one need to redefine function `PointchargeCEF.Instrument_resolution(x, Ei)`

6. By varying the point charge parameters, a least-squares fit is performed to minimize the difference between calculated and observed CEF spectra. The agreement is measured by a self-defined weighted profile factor: 
$R_{\mathrm{wp}} =  \frac{1}{N} \sqrt{\sum_{i} \left(\frac{I_i^{\text{calc}}-I_i^{\text{obs}}}{\sigma_i^\text{obs}}\right)^2}$

7. Static magnetic properties in an external magnetic field $\mathbf{H}$ can also be calculated from the single-ion CEF Hamiltonian,$\mathcal{H} =  \mathcal{H}_{\mathrm{CEF}} - \mu_{B} g_{J}  \mathbf{H} \cdot \mathbf{J}$.
    With the eigenstate ($E_{n}$) and eigenfunction ($\left|\Gamma_i\right\rangle$) of the CEF Hamiltonian available, the three components ($\alpha=x,y,z$) of the magnetization $\mathbf{M}^\text{CEF}(\mathbf{H}, T)$ in a Cartesian coordinate system are given by
$M^\text{CEF}_\alpha(\mathbf{H}, T) = g_J\sum_{n} e^{-\frac{E_n}{k_{\rm B} T}} \left\langle n\left|J_\alpha\right|n\right\rangle /\sum_{n} e^{-\frac{-E_n}{k_{\rm B} T}}, 
$, from which the DC magnetic susceptibility tensor can be calculated numerically following $\chi_{\alpha\beta}  =\frac{\partial M_{\alpha}}{\partial H_{\beta}}$.

## How to Use

### (A) Usage
To run this program, you must have a Python3 environment.  A Jupyter notebook is required to open the examples in ".ipynb" format. The SIMPRE file has been compiled as Unix executable files, 'run_simpre_sphere' or 'run_simpre_cartesion', which run on Linux or MAC OS system. If you want to use this program, please ask José J. Baldoví (J.Jaime.Baldovi@uv.es)  for permission to use [SIMPRE](https://pubmed.ncbi.nlm.nih.gov/24000391/).

### (B) Get started
1. add the downloaded master file 'PointChargeCEF.py' into your system path add import it, e.g. as 'CEF':

    `sys.path.append("[your path]") 
    import PointChargeCEF as CEF`

2. copy the 'run_simpre_sphere' file into your working directory.  

3. creat a ionic crystal field class using function PointChargeCEF.CEFmodel($R^{3+}$), e.g.

     `HTO=CEF.CEFmodel('Ho3+') `

### (C) Create a point charge model

1. define effective point charge variables. Take Ho$_2$Ti$_2$O$_7$ for example (
see R2Ti2O7/R2Ti2O7.ipynb), for the eight effective point charges, there are two distance rariables 'R1', 'R2' , one angluar variable 'Theta', and  two charge amount variable 'q1', 'q2': 

    `HTO.PC_variable = 'R1', 'R2', 'Theta', 'q1', 'q2'`

2. add each point charge in spherical coordination, for Ho$_2$Ti$_2$O$_7$, they are:

    `HTO.addPC('R1, 0, 0, q1')` <br />
    `HTO.addPC('R1, 180, 0, q1')` <br />

File: Tripod Kagome/Tb3Mg2Sb3O14/Exp_Tb-tripod_30meV_5K.dat
Energy Intensity Error # Tb  30meV 5K    Datapoint=170  
1.125	0.40303	0.00494
1.275	0.36217	0.00472
1.425	0.41667	0.00505
1.575	0.52414	0.00551
1.725	0.65396	0.00612
1.875	0.79842	0.00676
2.025	0.90112	0.00718
2.175	0.97046	0.00748
2.325	1	0.0076
2.475	0.95742	0.00744
2.625	0.86813	0.00712
2.775	0.77969	0.00678
2.925	0.66817	0.00626
3.075	0.55381	0.00573
3.225	0.47198	0.00528
3.375	0.37359	0.00477
3.525	0.32075	0.00444
3.675	0.28218	0.0042
3.825	0.22887	0.00384
3.975	0.21491	0.00375
4.125	0.19482	0.00365
4.275	0.18073	0.00345
4.425	0.15497	0.00328
4.575	0.14181	0.00319
4.725	0.13419	0.00311
4.875	0.12022	0.00305
5.025	0.12007	0.00308
5.175	0.10265	0.00296
5.325	0.1039	0.00298
5.475	0.09496	0.00296
5.625	0.08655	0.00287
5.775	0.08103	0.00282
5.925	0.06522	0.0027
6.075	0.05718	0.00264
6.225	0.05932	0.00275
6.375	0.04909	0.00265
6.525	0.0441	0.00259
6.675	0.03391	0.00246
6.825	0.03482	0.00245
6.975	0.02636	0.00237
7.125	0.02984	0.00243
7.275	0.0361	0.00251
7.425	0.01764	0.00226
7.575	0.02651	0.00236
7.725	0.02872	0.00238
7.875	0.02331	0.00224
8.025	0.02934	0.00232
8.175	0.02882	0.00231
8.325	0.03484	0.0023
8.475	0.03191	0.00226
8.625	0.03093	0.00223
8.775	0.02424	0.00212
8.925	0.02746	0.00217
9.075	0.02525	0.00212
9.225	0.0229	0.00203
9.375	0.01735	0.00196
9.525	0.02238	0.00199
9.675	0.02189	0.00193
9.825	0.02326	0.00197
9.975	0.02409	0.00191
10.125	0.02628	0.00192
10.275	0.02615	0.00189
10.425	0.02786	0.00191
10.575	0.02691	0.00188
10.725	0.02586	0.00185
10.875	0.02503	0.00182
11.025	0.02134	0.00169
11.175	0.02169	0.00171
11.325	0.0216	0.0017
11.475	0.01867	0.00166
11.625	0.0199	0.00166
11.775	0.0194	0.00164
11.925	0.02299	0.00165
12.075	0.02072	0.00161
12.225	0.02054	0.0016
12.375	0.02071	0.00166
12.525	0.02175	0.00158
12.675	0.01819	0.00154
12.825	0.02076	0.00157
12.975	0.02051	0.00153
13.125	0.02389	0.00151
13.275	0.02931	0.00161
13.425	0.02875	0.00164
13.575	0.0369	0.00179
13.725	0.03633	0.00174
13.875	0.03696	0.00171
14.025	0.04588	0.00184
14.175	0.04815	0.00184
14.325	0.05347	0.00191
14.475	0.06451	0.00203
14.625	0.0681	0.00207
14.775	0.06848	0.0021
14.925	0.07986	0.00217
15.075	0.08603	0.00224
15.225	0.08714	0.00224
15.375	0.09244	0.00229
15.525	0.10083	0.00238
15.675	0.09345	0.00231
15.825	0.10095	0.00233
15.975	0.09827	0.00232
16.125	0.09436	0.00228
16.275	0.09754	0.00231
16.425	0.09593	0.00227
16.575	0.09672	0.00223
16.725	0.09916	0.00228
16.875	0.09356	0.00213
17.025	0.09618	0.00214
17.175	0.09967	0.00216
17.325	0.10466	0.00219
17.475	0.09648	0.00211
17.625	0.09282	0.00205
17.775	0.0903	0.00204
17.925	0.09193	0.00205
18.075	0.08928	0.00203
18.225	0.08413	0.002
18.375	0.07757	0.00196
18.525	0.0688	0.00193
18.675	0.07306	0.00205
18.825	0.06083	0.00191
18.975	0.05865	0.00198
19.125	0.05343	0.00203
19.275	0.05317	0.00217
19.425	0.04831	0.00192
19.575	0.04247	0.00182
19.725	0.05213	0.00612
19.875	0.04951	0.00632
20.025	0.04281	0.00204
20.175	0.03532	0.00444
20.325	0.03313	0.00193
20.475	0.03316	0.00227
20.625	0.02821	0.00183
20.775	0.02798	0.00195
20.925	0.02494	0.00189
21.075	0.02531	0.0019
21.225	0.0214	0.00186
21.375	0.02299	0.00216
21.525	0.01099	0.00326
21.675	0.01533	0.0019
21.825	0.01513	0.00209
21.975	0.01696	0.00207
22.125	0.01281	0.00223
22.275	0.00856	0.00192
22.425	0.00438	0.0018
22.575	0.01341	0.0028
22.725	0.01085	0.0029
22.875	0.00996	0.00306
23.025	6.05147E-4	0.0034
23.175	0.00405	0.00403
23.325	0.01092	0.00115
23.475	0.01199	0.00126
23.625	0.0113	0.00127
23.775	0.00684	0.00123
23.925	0.01219	0.00146
24.075	0.01037	0.00127
24.225	0.01393	0.00137
24.375	0.00977	0.00132
24.525	0.00841	0.00121
24.675	0.00783	0.00114
24.825	0.00849	0.00121
24.975	0.01027	0.01069
25.125	0.0079	0.00138
25.275	0.00912	0.00151
25.425	0.01104	0.00191
25.575	0.00697	0.00136
25.725	0.01044	0.00175
25.875	0.01195	0.00177
26.025	0.00607	0.00199
26.175	0.01693	0.00292
26.325	0.00968	0.00287
26.475	0.01733	0.0058

File: Tripod Kagome/Tb3Mg2Sb3O14/Exp_Tb-tripod_60meV_100K.dat
Energy Intensity Error # Tb  60meV 100K  Datapoint=168 
10.05	0.43636	0.0163
10.35	0.42743	0.01595
10.65	0.46482	0.01614
10.95	0.5142	0.01658
11.25	0.52959	0.01637
11.55	0.60737	0.01709
11.85	0.61544	0.0171
12.15	0.67343	0.01763
12.45	0.77408	0.01854
12.75	0.80479	0.01838
13.05	0.89872	0.01909
13.35	0.91545	0.0193
13.65	0.93054	0.0192
13.95	0.9785	0.01982
14.25	0.96078	0.0196
14.55	1	0.02011
14.85	0.98054	0.01982
15.15	0.93695	0.01944
15.45	0.99576	0.01992
15.75	0.98547	0.01976
16.05	0.96666	0.01975
16.35	0.96463	0.01891
16.65	0.94961	0.01908
16.95	0.83262	0.0179
17.25	0.75349	0.0172
17.55	0.734	0.0171
17.85	0.66251	0.01672
18.15	0.61531	0.01605
18.45	0.59345	0.01581
18.75	0.51411	0.01505
19.05	0.44549	0.01455
19.35	0.47647	0.01391
19.65	0.39735	0.01338
19.95	0.33008	0.01286
20.25	0.29843	0.01298
20.55	0.27435	0.01267
20.85	0.2423	0.01215
21.15	0.21868	0.0117
21.45	0.20977	0.01117
21.75	0.22766	0.01115
22.05	0.2021	0.0111
22.35	0.17024	0.01062
22.65	0.19605	0.01063
22.95	0.15751	0.00953
23.25	0.1798	0.00979
23.55	0.17452	0.00988
23.85	0.12494	0.00943
24.15	0.15099	0.00937
24.45	0.14354	0.00936
24.75	0.1572	0.0092
25.05	0.11622	0.00889
25.35	0.13739	0.00864
25.65	0.13135	0.0087
25.95	0.12819	0.00866
26.25	0.14212	0.00901
26.55	0.12985	0.00861
26.85	0.16151	0.00875
27.15	0.13961	0.00863
27.45	0.16676	0.00882
27.75	0.1904	0.00926
28.05	0.20241	0.00895
28.35	0.21425	0.00898
28.65	0.21287	0.00913
28.95	0.22936	0.00933
29.25	0.22879	0.00907
29.55	0.27246	0.0093
29.85	0.28058	0.00939
30.15	0.28817	0.00952
30.45	0.31472	0.00974
30.75	0.36773	0.01014
31.05	0.35439	0.00994
31.35	0.36226	0.00996
31.65	0.3723	0.00998
31.95	0.40881	0.01031
32.25	0.38787	0.01013
32.55	0.41547	0.01025
32.85	0.45776	0.01056
33.15	0.45808	0.01044
33.45	0.46916	0.01056
33.75	0.43896	0.01045
34.05	0.45418	0.01056
34.35	0.43537	0.01045
34.65	0.39006	0.00994
34.95	0.36245	0.01019
35.25	0.33452	0.00993
35.55	0.28016	0.00962
35.85	0.24897	0.00924
36.15	0.22135	0.00947
36.45	0.17902	0.00913
36.75	0.25786	0.05233
37.05	0.14142	0.00916
37.35	0.14773	0.00912
37.65	0.11691	0.00948
37.95	0.13075	0.00926
38.25	0.14216	0.02369
38.55	0.11164	0.00981
38.85	0.10413	0.02529
39.15	0.07055	0.00956
39.45	0.07681	0.00892
39.75	0.08772	0.00946
40.05	0.09799	0.04466
40.5	0.09129	0.01346
41.1	0.08184	0.01316
41.7	0.07907	0.0131
42.3	0.06592	0.01306
42.9	0.05916	0.0122
43.5	0.05331	0.01242
44.1	0.05488	0.01152
44.7	0.05951	0.01147
45.3	0.05985	0.01179
45.9	0.05631	0.01145
46.5	0.05219	0.01098
47.1	0.05018	0.01119
47.7	0.05348	0.01029
48.3	0.05476	0.01137
48.9	0.05294	0.01105
49.5	0.05187	0.01076
50.1	0.04879	0.01078
50.7	0.05214	0.01025
51.3	0.05604	0.01055
51.9	0.05166	0.01051
52.5	0.05032	0.0111
53.1	0.04753	0.00993
53.7	0.04226	0.00928
54.3	0.04598	0.00901
54.9	0.04518	0.00881
55.5	0.04313	0.00878
56.1	0.04154	0.00861
56.7	0.03848	0.00894
57.3	0.04046	0.00769
57.9	0.04064	0.00796
58.5	0.04229	0.00763
59.1	0.04265	0.0079
59.7	0.03926	0.00882
60.3	0.03821	0.00856
60.9	0.03477	0.00837
61.5	0.02815	0.00817
62.1	0.02414	0.00831
62.7	0.02212	0.00771
63.3	0.01842	0.00821
63.9	0.02072	0.00828
64.5	0.02696	0.0084
65.1	0.03216	0.00886
65.7	0.03292	0.00947
66.3	0.03889	0.00931
66.9	0.03757	0.00962
67.5	0.0397	0.01156
68.1	0.04329	0.01345
68.7	0.04679	0.01516
69.3	0.03839	0.0149
69.9	0.03067	0.01435
70.5	0.02545	0.01382
71.1	0.02224	0.01297
71.7	0.02531	0.01387
72.3	0.02943	0.01393
72.9	0.03506	0.01455
73.5	0.02663	0.01419
74.1	0.02234	0.01374
74.7	0.03073	0.01371
75.3	0.03222	0.01463
75.9	0.03762	0.0151
76.5	0.04331	0.01464
77.1	0.03898	0.01498
77.7	0.03812	0.01627
78.3	0.02706	0.01576
78.9	0.03195	0.0157
79.5	0.0361	0.01638
80.1	0.02466	0.01551

File: Tripod Kagome/Tb3Mg2Sb3O14/Exp_Tb-tripod_60meV_5K.dat
Energy Intensity Error # Tb  60meV 5K  Datapoint=168
10.05	0.26493	0.01731
10.35	0.25389	0.01688
10.65	0.29297	0.01739
10.95	0.25856	0.01642
11.25	0.243	0.01602
11.55	0.27151	0.01634
11.85	0.27256	0.01616
12.15	0.21175	0.0154
12.45	0.25268	0.0157
12.75	0.29505	0.01591
13.05	0.30916	0.01613
13.35	0.34105	0.01623
13.65	0.3883	0.01687
13.95	0.4581	0.01794
14.25	0.52076	0.01829
14.55	0.59367	0.01949
14.85	0.67868	0.02066
15.15	0.73845	0.02114
15.45	0.78813	0.02171
15.75	0.90594	0.02271
16.05	1	0.02385
16.35	0.92384	0.02233
16.65	0.96832	0.02274
16.95	0.9499	0.02268
17.25	0.95099	0.02291
17.55	0.94247	0.02291
17.85	0.85931	0.02239
18.15	0.87038	0.02223
18.45	0.76922	0.02138
18.75	0.76003	0.02117
19.05	0.57679	0.01931
19.35	0.59562	0.01907
19.65	0.51029	0.01793
19.95	0.48246	0.01754
20.25	0.35682	0.01645
20.55	0.36192	0.01669
20.85	0.30505	0.01588
21.15	0.31898	0.01587
21.45	0.28019	0.01451
21.75	0.23777	0.01393
22.05	0.19451	0.01339
22.35	0.20667	0.01353
22.65	0.20046	0.01319
22.95	0.16016	0.01225
23.25	0.15006	0.01198
23.55	0.11025	0.01181
23.85	0.1032	0.01178
24.15	0.12629	0.01145
24.45	0.09049	0.01104
24.75	0.08176	0.01074
25.05	0.07589	0.01073
25.35	0.0666	0.00977
25.65	0.06018	0.00982
25.95	0.07555	0.01021
26.25	0.05512	0.00972
26.55	0.08065	0.00995
26.85	0.10385	0.01022
27.15	0.11386	0.01048
27.45	0.11604	0.01052
27.75	0.17038	0.01126
28.05	0.12806	0.01031
28.35	0.13346	0.01014
28.65	0.13053	0.01021
28.95	0.15283	0.0107
29.25	0.13789	0.01009
29.55	0.15898	0.01013
29.85	0.23866	0.01119
30.15	0.27923	0.01164
30.45	0.29569	0.01179
30.75	0.3454	0.01206
31.05	0.37406	0.01226
31.35	0.41485	0.01283
31.65	0.42265	0.01278
31.95	0.51965	0.01393
32.25	0.57009	0.01454
32.55	0.64202	0.01484
32.85	0.73371	0.01585
33.15	0.82129	0.01633
33.45	0.92641	0.01701
33.75	0.92005	0.01719
34.05	0.93345	0.01727
34.35	0.95091	0.01771
34.65	0.82241	0.01642
34.95	0.76446	0.01636
35.25	0.68206	0.01602
35.55	0.62522	0.01644
35.85	0.49963	0.01479
36.15	0.45929	0.01579
36.45	0.39947	0.01619
36.75	0.29701	0.01391
37.05	0.34231	0.07595
37.35	0.24184	0.01523
37.65	0.2123	0.01422
37.95	0.16335	0.01318
38.25	0.13949	0.01289
38.55	0.16426	0.01472
38.85	0.21554	0.05173
39.15	0.18928	0.0535
39.45	0.07454	0.02985
39.75	0.08457	0.01207
40.05	0.06771	0.01131
40.5	0.12679	0.01346
41.1	0.11367	0.01316
41.7	0.10982	0.0131
42.3	0.09156	0.01306
42.9	0.08216	0.0122
43.5	0.07405	0.01242
44.1	0.07622	0.01152
44.7	0.08266	0.01147
45.3	0.08312	0.01179
45.9	0.07821	0.01145
46.5	0.07249	0.01098
47.1	0.0697	0.01119
47.7	0.07427	0.01029
48.3	0.07606	0.01137
48.9	0.07353	0.01105
49.5	0.07204	0.01076
50.1	0.06777	0.01078
50.7	0.07242	0.01025
51.3	0.07783	0.01055
51.9	0.07175	0.01051
52.5	0.06989	0.0111
53.1	0.06602	0.00993
53.7	0.05869	0.00928
54.3	0.06386	0.00901
54.9	0.06275	0.00881
55.5	0.05991	0.00878
56.1	0.0577	0.00861
56.7	0.05345	0.00894
57.3	0.0562	0.00769
57.9	0.05645	0.00796
58.5	0.05874	0.00763
59.1	0.05923	0.0079
59.7	0.05452	0.00882
60.3	0.05307	0.00856
60.9	0.04829	0.00837
61.5	0.03909	0.00817
62.1	0.03353	0.00831
62.7	0.03072	0.00771
63.3	0.02559	0.00821
63.9	0.02878	0.00828
64.5	0.03745	0.0084
65.1	0.04466	0.00886
65.7	0.04573	0.00947
66.3	0.05402	0.00931
66.9	0.05217	0.00962
67.5	0.05515	0.01156
68.1	0.06013	0.01345
68.7	0.06499	0.01516
69.3	0.05333	0.0149
69.9	0.0426	0.01435
70.5	0.03535	0.01382
71.1	0.03088	0.01297
71.7	0.03516	0.01387
72.3	0.04087	0.01393
72.9	0.0487	0.01455
73.5	0.03699	0.01419
74.1	0.03103	0.01374
74.7	0.04269	0.01371
75.3	0.04475	0.01463
75.9	0.05225	0.0151
76.5	0.06015	0.01464
77.1	0.05413	0.01498
77.7	0.05294	0.01627
78.3	0.03759	0.01576
78.9	0.04437	0.0157
79.5	0.05014	0.01638
80.1	0.03424	0.01551
